Repository: skanda-vijaykumar/Dockerize

File: extracted_best/lab/CMM_lab_dielectric_withstanding_voltage_test.md
<!-- PAGE: 1 -->
# NICOMATIC Test report summary
# CMM Family
# DIELECTRIC WITHSTANDING VOLTAGE Test 
<!-- PAGE: 2 -->
*21.12.16*

## I. Introduction

### A. Purpose

The CMM connectors' family are manufactured to meet or exceed the requirements of MIL-DTL-55302G standard.

### B. Scope

Measure the breakdown voltage of electrical connectors equipped with LF and/or HP contacts in order to specify withstanding and rated voltage at sea level and at 70 000 ft.

The following data has been taken from NICOMATIC Qualification test reports QTR0807 and QTR0810.

### C. Conclusion

The CMM connectors' family are **qualified** regarding WITHSTANDING VOLTAGE AT SEA LEVEL and AT HIGH ALTITUDE (70 000 ft) according to MIL-DTL-55302G.

| | Break down Voltage (V RMS) | Withstanding Voltage (V RMS) | Rated Voltage (V RMS) |
|---|---|---|---|
| LF Contacts | 1500 | 1200 | 400 |
| HP22 Contacts | 1200 | 900 | 300 |
| HP30 Contacts | 2000 | 1500 | 500 |

| | Break down Voltage (V RMS) | Withstanding Voltage (V RMS) | Rated Voltage (V RMS) |
|---|---|---|---|
| LF Contacts | * | * | * |
| HP22 Contacts | 400 | 300 | 100 |
| HP30 Contacts | 480 | 360 | 120 |

*Depend on the kind of contacts (PCB90°, Press fit, crimp ...)*

## II. Test Method and Requirements

### A. List of Test Samples

#### a. CMM 200 Series
- 201Y50L – LF male contacts Straight PCB _ 13507
- 202Y50 – LF female contacts Straight PCB _ C14764
<!-- PAGE: 3 -->
#### b. CMM 220 Series
- 221V50FXX – LF male contacts 90° PCB _ 13507
- 222S50MXX – LF female crimp contacts _ C12468
- 222YL26MXX – LF male contacts Straight PCB _ C14810
- 221S26FXX – LF male crimp contacts _ 12969
- 221D00FXX-0008-3400CMM – HP30 male contacts 90° PCB _ 30-3400-CMM
- 222E00MXX-0008-4320 – HP30 female straight contacts on cable _ 30-4320
- 222Y08SXX-0004-4300CMM – HP30 + LF female contacts Straight PCB _ 30-4300-CMM + C14764
- 221S08FXX-0004-3308 – HP30 + LF male contacts Straight on cable _ 30-3308 + 12969
- 221S06FXX-0003-3320 – HP30 + LF male contacts Straight on cable _ 30-3320 + 12969
- 222S06MXX-0003-4308 – HP30 + LF female contacts Straight on cable _ 30-4308 + C12468

#### c. CMM 320 Series
- 321C057FXX – LF male crimp contacts _ 12960
- 322C057MXX – LF female crimp contact _ C13064-P
- 321V096FXX – LF male contacts 90° PCB _ 13507
- 322Y096MXX – LF female contacts Straight PCB _ C14812
- 341D000FXX-0018-340014 – HP22 male contacts 90° PCB _ 22-3400-XX
- 342E000MXX-0018-4310 – HP22 female straight contacts on cable _ 22-4310
- 342D000MXX-0048-430014 – HP22 female contacts Straight PCB _ 22-4300-14
- 341E000FXX-0048-3310 – HP22 male straight contacts on cable _ 22-3310

### B. Requirements

According to MIL-DTL-55302G standard and EIA-364-20C test procedure method A:

**Dielectric withstanding Voltage (sea level)**: 500 Volts RMS (AC), 60 Hz. Connectors shall show no evidence of breakdown or flashover.

**Dielectric withstanding Voltage (70 000 ft)**: 100 Volts RMS (AC), 60 Hz. Connectors shall show no evidence of breakdown or flashover.
<!-- PAGE: 4 -->
### C. Test Method and Results

An increasing AC Voltage was applied at a rate of approximately 500 Volts RMS per second between the closest contacts, and between the fixation and the closest contact, until either breakdown or flashover occurred.

For purposes of standardization, the withstanding voltage shall be established as 75% of the minimum breakdown voltage of the connector, and it is suggested that the operating rated voltage of the connector be established as 1/3 of the withstanding voltage.

| | Break down Voltage (V RMS) | | Withstanding Voltage (V RMS) | | Rated Voltage (V RMS) | |
|---|---|---|---|---|---|---|
| Altitude | @ Sea Level | @ 70 000 ft | @ Sea Level | @ 70 000 ft | @ Sea Level | @ 70 000 ft |
| LF Contacts | 1500 | * | 1200 | * | 400 | * |

*Depend on the kind of contacts (PCB90°, Press fit, crimp ...)*

| | Break down Voltage (V RMS) | | Withstanding Voltage (V RMS) | | Rated Voltage (V RMS) | |
|---|---|---|---|---|---|---|
| Altitude | @ Sea Level | @ 70 000 ft | @ Sea Level | @ 70 000 ft | @ Sea Level | @ 70 000 ft |
| HP22 Contacts | 1200 | 400 | 900 | 300 | 300 | 100 |

| | Break down Voltage (V RMS) | | Withstanding Voltage (V RMS) | | Rated Voltage (V RMS) | |
|---|---|---|---|---|---|---|
| Altitude | @ Sea Level | @ 70 000 ft | @ Sea Level | @ 70 000 ft | @ Sea Level | @ 70 000 ft |
| HP30 Contacts | 2000 | 480 | 1500 | 360 | 500 | 120 |

LF contacts results at 70 000 ft:

| | | | At 70 000 ft | | | |
|---|---|---|---|---|---|---|
| | | 90° PCB Type V | Straight PCB Type Y | Straight SMT Type T | 90 SMT Type R | Crimp Type S-C | Straight PCB Press fit |
| | Male | | 600 | | | 440 | 480 |
| LF Contacts | Female | 480 | | 600 | | | |
| Withstanding Voltage (V RMS) | Male | | 450 | | | 330 | 360 |
| | Female | 360 | | 450 | | | |
| Rated Voltage (V RMS) | Male | | 150 | | | 110 | 120 |
| | Female | 120 | | 150 | | | |

File: extracted_best/lab/CMM_tensile_strength_force.md
*<!-- PAGE: 1 -->*
# NICOMATIC Test report summary
# CMM Family
# CRIMP TENSILE STRENGTH FORCE
# (AWG12 to AWG28) 

![NICOMATIC logo]

# NICOMATIC Test report summary
# CMM Family

# CRIMP TENSILE STRENGTH FORCE
# (AWG12 to AWG28)

![CREATIVE INTERCONNECT SOLUTIONS]

28.08.19

Africa Asia Australia and Oceania Europe North America South America
*<!-- PAGE: 2 -->*
## I. Introduction

### A. Purpose

The CMM connectors' family are manufactured to meet or exceed the requirements of MIL-DTL-55302G standard. Here we are also following WHMA-A-620B standard for requirements.

### B. Scope

To determine the mechanical strength of the crimped contact-to-conductor joint.

The following data has been taken from NICOMATIC Qualification test reports QTR0938, QTR0949, QTR0965, QTR1008, QTR1038, QTR1039, QTR1061, QTR1063, QTR1102, QTR1121 and QTR1414.

### C. Conclusion

The CMM connectors' family are qualified regarding CRIMP TENSILE STRENGTH FORCE (AWG12 to AWG28) according MIL-DTL-55302G and WHMA-A-620B.

## II. Test Method and Requirements

### A. List of Test Samples

#### a. LF Contacts
- 12960 – LF male contacts AWG22
- C13064-P – LF female contacts AWG22
- 12969 – LF male contacts AWG24 to AWG28
- C12468 – LF female contacts AWG24 to AWG28

#### b. HP Series 22
- 22-3310 – HP22 male contacts AWG16 to AWG20
- 22-4310 – HP22 female contacts AWG16 to AWG20
- 22-3308 – HP22 male contacts AWG18
- 22-4308 – HP22 female contacts AWG18
- 22-3305 – HP22 male contacts AWG20
- 22-4305 – HP22 female contacts AWG20

#### c. HP Series 30
- 30-3320 – HP30 male contacts AWG12
- 30-4320 – HP30 female contacts AWG12
- 30-3315 – HP30 male contacts AWG14
*<!-- PAGE: 3 -->*
- 30-4315 – HP30 female contacts AWG14
- 30-3310 – HP30 male contacts AWG16 to AWG20
- 30-4310 – HP30 female contacts AWG16 to AWG20
- 30-3308 – HP30 male contacts AWG18 to AWG20
- 30-4308 – HP30 female contacts AWG18 to AWG20
- 30-3305 – HP30 male contacts AWG20
- 30-4305 – HP30 female contacts AWG20

### B. Requirements

According to MIL-DTL-55302G standard:

**TABLE IV. Crimp tensile strength.**

| Wire size (AWG) type-E as specified in NEMA-HP3, type | Minimum tensile strength (pounds) |
|---|---|
| 20 | 20.0 |
| 22 | 12.0 |
| 24 | 8.0 |
| 26 | 5.0 |
| 28 | 3.0 |
| 30 | 1.5 |

According to WHMA-A-620B standard:

**Tableau 19-12 Valeurs minimales à respecter lors du Test de Traction**

| Taille du conducteur | Contacts usinés | Epaissures Sorties | Contacts et Terminaisons emboutis |
|---|---|---|---|
| AWG | (mm²) | Fil plaqué Argent/étain | Fil plaqué Nikel | Pounds | (N) | Pounds | (N) |
| 30 | 0.050 | 1.5 | 6.7 | 1.5 | 6.7 | 1.5 | 6.7 | 1.5* | 6.7* |
| 28 | 0.080 | 3 | 13.4 | 2 | 8.9 | 2 | 8.9 | 2* | 8.9* |
| 26 | 0.130 | 5 | 22.3 | 3 | 13.4 | 3 | 13.4 | 7 | 31.2 |
| 24 | 0.200 | 8 | 35.6 | 6 | 26.7 | 5 | 22.3 | 10 | 44.5 |
| 22 | 0.324 | 12 | 53.4 | 8 | 35.6 | 8 | 35.6 | 15 | 66.8 |
| 20 | 0.519 | 20 | 89.0 | 19 | 84.6 | 13 | 57.9 | 19 | 84.6 |
| 18 | 0.823 | 32 | 142 | NE | NE | 20 | 89.0 | 38 | 169.1 |
| 16 | 1.310 | 50 | 222.3 | 37 | 164.6 | 30 | 133.5 | 50 | 222.5 |
| 14 | 2.080 | 70 | 311.5 | 60 | 266.9 | 50 | 222.5 | 70 | 311.5 |
| 12 | 3.310 | 110 | 489.5 | 100 | 445.0 | 70 | 311.5 | 110 | 489.5 |
*<!-- PAGE: 4 -->*
### C. Test Method and Results

#### d. Test Procedure according to MIL-DTL-55302G

The test shall be performed in accordance with test procedure EIA-364-08. Samples for test shall be placed in a standard tensile testing machine and the load applied at an approximate rate as specified to pull the wire out of the sample or break the wire sample. Values shall be as shown in table IV. Note that these values are for NEMA HP3, type E wire used in conjunction with the proper crimp contact. Seven samples of each wire size (both pin and receptacle types) shall be tested.

#### e. Test Procedure according to EIA-364-08

- Place crimped sample into test fixture of tensile tester.
- Activate tensile equipment so that an axial force is exerted at a speed of 25 ± 6 millimetres per minute (1 ± ¼ inch per minute) until separation occurs between contact and conductor.
- Record tensile data and examine sample.
- Separation

Types of separation resulting from this test are as follows:
- Slip (pull out).
- Conductor broken in crimp area (some or all).
- Contact broke in crimp area (some or all).
- Conductor broken outside crimp area.
- Contact broken outside crimp area.
*<!-- PAGE: 5 -->*
| Type of contact | Contact Gendre | Ref contact | Wire size (AWG) | Crimp Tensile strength requirement for Silver / Tin Plating (N) | Crimp Tensile strength Measured (N) | Cable type | Strands nbr | Conductor Ø (mm) | Insulator Ø (mm) |
|---|---|---|---|---|---|---|---|---|---|
| HP Series 30 | Male | 30-3320 | 12 | 489.5 | 568 | MIL-W-22759/11 | 19 | 2.16 | 2.82 |
| | Female | 30-4320 | | | | | | | |
| | Male | 30-3315 | 14 | 311.5 | 412.4 | | 19 | 1.78 | 2.29 |
| | Female | 30-4315 | | | | | | | |
| | Male | 30-3310 | 16 | 222.3 | 240 | | 19 | 1.39 | 1.9 |
| | Female | 30-4310 | | | | | | | |
| | Male | 30-3310 | 18 | 142 | 182 | MIL-W-22759/11 | 19 | 1.22 | 1.73 |
| | Female | 30-4310 | | | 200 | | | | |
| | Male | 30-3308 | | | | | | | |
| | Female | 30-4308 | | | | | | | |
| | Male | 30-3310 | 20 | 89 | 130 | | 19 | 0.96 | 1.47 |
| | Female | 30-4310 | | | | | | | |
| | Male | 30-3308 | | | 130 | | | | |
| | Female | 30-4308 | | | | | | | |
| | Male | 30-3305 | | | 141 | | | | |
| | Female | 30-4305 | | | | | | | |
| HP Series 22 | Male | 22-3310 | 16 | 222.3 | 236.9 | | 19 | 1.39 | 1.9 |
| | Female | 22-4310 | | | | | | | |
| | Male | 22-3310 | 18 | 142 | 199.3 | MIL-W-22759/11 | 19 | 1.22 | 1.73 |
| | Female | 22-4310 | | | | | | | |
| | Male | 22-3308 | | | 432 | | | | |
| | Female | 22-4308 | | | | | | | |
| | Male | 22-3310 | 20 | 89 | 149.5 | | 19 | 0.96 | 1.47 |
| | Female | 22-4310 | | | | | | | |
| | Male | 22-3305 | | | 287 | | | | |
| | Female | 22-4305 | | | | | | | |
| CMM/DMM LF | Male | 12960 | 22 | 53.4 | 91.45 | | 19 | 0.76 | 1.24 |
| | Female | C13064-P | | | | | | | |
| | Male | 12969 | 24 | 35.6 | 67 | MIL-W-22759/11 | 19 | 0.6 | 1.09 |
| | Female | C12468 | | | | | | | |
| | Male | 12969 | 26 | 22.3 | 33.65 | | 19 | 0.508 | 0.96 |
| | Female | C12468 | | | | | | | |
| | Male | 12969 | 28 | 13.4 | 14.35 | | 7 | 0.38 | 0.83 |
| | Female | C12468 | | | | | | | |

Africa Asia Australia and Oceania Europe North America South America
